Repository: capstone56-meng-berkeley/model

# SEM Microstructure → Heat Treatment Prediction

A multimodal machine learning pipeline that predicts steel heat treatment parameters
(intercritical annealing temperature and holding time) from SEM microstructure images
combined with chemical composition data.

---

## Problem

Given a scanning electron microscope image of a dual-phase (ferrite/martensite) steel
and its alloy composition, predict the heat treatment cycle that produced it —
specifically `Cycle1_HoldingTemp (°C)` and `Cycle1_HoldingTime (min)`.

---

## Pipeline overview

```
Raw SEM images  ──► Image cleaning         (remove annotations, scale bars)
                         │
                         ├──► CNN feature extraction   (14 pretrained backbones)
                         └──► Morphological extraction (33 interpretable features)

Metadata CSV    ──► Column sanitisation ──► Imputation ──► Scaling/encoding
                         (14 composition cols)

[CNN features | Morphological features | Tabular features]
                         │
                    Ensemble regressors
                  (RF · GBR · AdaBoost)
                         │
                  Bayesian hyperparameter tuning
```

---

## Results (latest run)

Best model: **Gradient Boosted Regressor** — test R² = **0.90**

| Target | R² | MAE |
|---|---|---|
| HoldingTemp (°C) | 0.84 | 31.4 °C |
| HoldingTime (min) | 0.97 | 3.1 min |

Dataset: 111 usable samples (79 train / 15 val / 17 test), 818 total features
(768 DINOv2-ViT-B/14 image + 33 morphological + 17 tabular).

---

## Quickstart

```bash
pip install -r requirements.txt

# Full pipeline (downloads images from Google Drive, extracts features, trains)
python main.py

# CI/CD training only (env-var configured, writes timestamped runs/ dir)
python run_training.py

# Pre-extract features without training
python prepare_features.py
```

Copy `config_example.json` → `config.json` and set your Google Drive credentials
before running.

---

## Feature streams

### Image features
Frozen pretrained CNN/ViT backbones extract embeddings per image.
14 backbones are registered; configure which to use in `config.json`:

```json
"extraction": { "backbones": ["dinov2_vitb14", "resnet50"] }
```

Available: `resnet18/50/101`, `vgg16/19`, `densenet121`, `efficientnet_b0/b4`,
`convnext_tiny`, `mobilenet_v3`, `dinov2_vits14/vitb14/vitl14`.

### Morphological features
33 interpretable descriptors extracted from the segmented microstructure:
phase fractions, ferrite grain geometry, martensite connectivity, boundary
network density, banding index, GLCM texture, LBP texture, and local contrast.
See [`docs/morphological_feature_extraction.md`](docs/morphological_feature_extraction.md).

### Tabular features
14 chemical composition columns (C, Mn, Si, Cr, Mo, Ni, Al, …).
Imputation is split by missingness mechanism — MICE for correlated elements
(Cr, Mo, S, Ni, Al), zero-fill + presence indicator for structural absences
(Ti, Nb, V), median for the rest.
See [`docs/imputation_design.md`](docs/imputation_design.md).

---

## Image cleaning

Raw SEM images contain annotation overlays (yellow F/M phase labels, red circles,
white scale bar text, panel letters) that corrupt segmentation and CNN features.
A colour-mask + inpainting pipeline removes them before any feature extraction.
See [`docs/image_cleaning_design.md`](docs/image_cleaning_design.md).

---

## Hyperparameter tuning

Bayesian optimisation (Optuna) searches over `n_estimators`, `learning_rate`,
`max_depth`, and preprocessing parameters as part of [`pipeline_benchmark.ipynb`](notebooks/pipeline_benchmark.ipynb).
Results are saved to `runs/hyperparams.json` and loaded automatically by subsequent runs.
See [`docs/bayesian_optimisation_design.md`](docs/bayesian_optimisation_design.md).

---

## Notebooks

### Recommended running order

```
1. image_cleaning_demo.ipynb       — verify annotation removal on raw images
2. imputation_validation.ipynb     — confirm MICE strategy before training
3. prepare_features.ipynb          — extract + cache CNN and morphological features
4. pipeline_benchmark.ipynb        — sweep preprocessing × regressors × backbones,
                                     runs Bayesian tuning and writes hyperparams.json
5. microstructure_demo.ipynb       — end-to-end training run using best config
6. metrics_history.ipynb           — plot R² improvement across runs
```

`microstructure_generator.ipynb` and `imbalance_exploration.ipynb` are standalone
and can be run at any time independently.

### All notebooks

| Notebook | Purpose |
|---|---|
| [`image_cleaning_demo.ipynb`](notebooks/image_cleaning_demo.ipynb) | Before/after annotation removal validation |
| [`imputation_validation.ipynb`](notebooks/imputation_validation.ipynb) | MICE vs median imputation comparison |
| [`prepare_features.ipynb`](notebooks/prepare_features.ipynb) | CNN + morphological feature cache builder |

File: datasets/metadata_grouped.csv (part 1 of 5)
group_key,group_size,id,alloy,cycle1_holdingtemp_degc,cycle1_holdingtime_min,article_url,original_image,ai_cleaned_image,augumented_data,c,mn,si,cr,p,s,mo,cu,ni,al,nb,v,ti,ti_nb_v,b,ce_la,fe,pixel_size,heat_treatment_type,num_cycles,cycle0_rolling,cycle0_rtemp,cycle0_rpercentage,cycle1_hrate_degc_min,cycle1_crate_degc_s,cycle1_rolling,cycle1_rtemp,cycle1_rpercentage,cycle1_qtype,cycle1_qtemp,cycle1_qtime_min,cycle2_hrate_degc_min,cycle2_holdingtemp_degc,cycle2_holdingtime_min,cycle2_crate_degc_s,cycle2_rolling,cycle2_rtemp_degc,cycle2_rpercentage,cycle2_qtype,cycle2_qtemp_degc,cycle2_qtime_min,cycle3_hrate_degc_min,cycle3_holdingtemp_degc,cycle3_holdingtime_min,cycle3_crate_degc_s,cycle3_rolling,cycle3_rtemp,cycle3_rpercentage,cycle3_qtype,cycle3_qtemp,cycle3_qtime,cycle4_hrate_degc_min,cycle4_holdingtemp_degc,cycle4_holdingtime_min,cycle4_crate_degc_s,cycle4_rolling,cycle4_rtemp,cycle4_rpercentage,cycle4_qtype,cycle4_qtemp,cycle4_qtime
RE-microalloyed DP steel__880.0__20.0,4,6_5_a1_RE-microalloyed DP steel,RE-microalloyed DP steel,880.0,20.0,,,,https://drive.google.com/drive/folders/1ua6dKHKItH6EQLL4_tWpZXbjOH_Md9wT,0.19,1.6,0.4,0.15,0.01,0.005,0.05,,,0.035,,,,Nb 0.02,0.0012,0.015,97.5438,,,3.0,,,,,,,,,water,25.0,,,780.0,20.0,,,,,water ,25.0,,,250.0,40.0,,,,,air,25.0,,,,,,,,,,,
RE-microalloyed DP steel__880.0__20.0,4,6_5_b1_RE-microalloyed DP steel,RE-microalloyed DP steel,880.0,20.0,,,,https://drive.google.com/drive/folders/1GkLOGI2ASQG38iNlQJGXSZbLX7yU9sAh,0.19,1.6,0.4,0.15,0.01,0.005,0.05,,,0.035,,,,Nb 0.03,0.0012,0.015,97.5438,,,3.0,,,,,,,,,water,25.0,,,800.0,20.0,,,,,water ,25.0,,,250.0,40.0,,,,,air,25.0,,,,,,,,,,,
RE-microalloyed DP steel__880.0__20.0,4,6_5_c1_RE-microalloyed DP steel,RE-microalloyed DP steel,880.0,20.0,,,,https://drive.google.com/drive/folders/1Q0OrDrwG5oxoHVxfK7CtJwhWa_fvBXN6,0.19,1.6,0.4,0.15,0.01,0.005,0.05,,,0.035,,,,Nb 0.04,0.0012,0.015,97.5438,,,3.0,,,,,,,,,water,25.0,,,820.0,20.0,,,,,water ,25.0,,,250.0,40.0,,,,,air,25.0,,,,,,,,,,,
RE-microalloyed DP steel__880.0__20.0,4,6_5_d1_RE-microalloyed DP steel,RE-microalloyed DP steel,880.0,20.0,,,,https://drive.google.com/drive/folders/1VF3Rkc-Y_-ALZkqdSwTuELG0qFh1z4R7,0.19,1.6,0.4,0.15,0.01,0.005,0.05,,,0.035,,,,Nb 0.05,0.0012,0.015,97.5438,,,3.0,,,,,,,,,water,25.0,,,840.0,20.0,,,,,water ,25.0,,,250.0,40.0,,,,,air,25.0,,,,,,,,,,,
Commercial-Grade API 5CT Steel __730.0__2.0,1,7_4_a_Commercial-GradeAPI5CTSteel,Commercial-Grade API 5CT Steel ,730.0,2.0,,,,https://drive.google.com/drive/folders/1asmPZAKI14iQgCXe-AEtyBckwdysnROu,0.23,1.3,0.26,0.1,,,,,0.08,,,,,,,,98.03,,Austenizing → water quench,1.0,,,,,,,,,water,25.0,,,,,,,,,,,,,,,,,,,,,,,,,,,,,,,
Commercial-Grade API 5CT Steel __730.0__5.0,1,7_4_b_Commercial-GradeAPI5CTSteel,Commercial-Grade API 5CT Steel ,730.0,5.0,,,,https://drive.google.com/drive/folders/1Ak145FI14yZ9T89QAFnqO28c_Xggx_6Y,0.23,1.3,0.26,0.1,,,,,0.08,,,,,,,,98.03,,Austenizing → water quench,1.0,,,,,,,,,water,25.0,,,,,,,,,,,,,,,,,,,,,,,,,,,,,,,
Commercial-Grade API 5CT Steel __730.0__10.0,1,7_4_c_Commercial-GradeAPI5CTSteel,Commercial-Grade API 5CT Steel ,730.0,10.0,,,,https://drive.google.com/drive/folders/1u5ulEvg6x9N2vijZTCu6xUyP21_jOBLH,0.23,1.3,0.26,0.1,,,,,0.08,,,,,,,,98.03,,Austenizing → water quench,1.0,,,,,,,,,water,25.0,,,,,,,,,,,,,,,,,,,,,,,,,,,,,,,
Commercial-Grade API 5CT Steel __730.0__20.0,1,7_4_d_Commercial-GradeAPI5CTSteel,Commercial-Grade API 5CT Steel ,730.0,20.0,,,,https://drive.google.com/drive/folders/1ljmAnqbadghorQlG_tViQM711UJoEh61,0.23,1.3,0.26,0.1,,,,,0.08,,,,,,,,98.03,,Austenizing → water quench,1.0,,,,,,,,,water,25.0,,,,,,,,,,,,,,,,,,,,,,,,,,,,,,,
Commercial-Grade API 5CT Steel __760.0__2.0,1,7_4_e_Commercial-GradeAPI5CTSteel,Commercial-Grade API 5CT Steel ,760.0,2.0,,,,https://drive.google.com/drive/folders/1GVf17AXm05d3w2Vy6LS8HSSIqdVn1eEl,0.23,1.3,0.26,0.1,,,,,0.08,,,,,,,,98.03,,Austenizing → water quench,1.0,,,,,,,,,water,25.0,,,,,,,,,,,,,,,,,,,,,,,,,,,,,,,
Commercial-Grade API 5CT Steel __760.0__5.0,1,7_4_f_Commercial-GradeAPI5CTSteel,Commercial-Grade API 5CT Steel ,760.0,5.0,,,,https://drive.google.com/drive/folders/1f2eSPN3D-I1GPgMVBDDDwWy6QSW30UxG,0.23,1.3,0.26,0.1,,,,,0.08,,,,,,,,98.03,,Austenizing → water quench,1.0,,,,,,,,,water,25.0,,,,,,,,,,,,,,,,,,,,,,,,,,,,,,,
Commercial-Grade API 5CT Steel __760.0__10.0,1,7_4_g_Commercial-GradeAPI5CTSteel,Commercial-Grade API 5CT Steel ,760.0,10.0,,,,https://drive.google.com/drive/folders/130QNUOp1N-KYlc7hakusBzKgqrqOTooY,0.23,1.3,0.26,0.1,,,,,0.08,,,,,,,,98.03,,Austenizing → water quench,1.0,,,,,,,,,water,25.0,,,,,,,,,,,,,,,,,,,,,,,,,,,,,,,
Commercial-Grade API 5CT Steel __760.0__20.0,1,7_4_h_Commercial-GradeAPI5CTSteel,Commercial-Grade API 5CT Steel ,760.0,20.0,,,,https://drive.google.com/drive/folders/1qCtX8BaznEqrS5DTeieNwzuRsrhqqSpb,0.23,1.3,0.26,0.1,,,,,0.08,,,,,,,,98.03,,Austenizing → water quench,1.0,,,,,,,,,water,25.0,,,,,,,,,,,,,,,,,,,,,,,,,,,,,,,
Commercial-Grade API 5CT Steel __790.0__2.0,1,7_4_i_Commercial-GradeAPI5CTSteel,Commercial-Grade API 5CT Steel ,790.0,2.0,,,,https://drive.google.com/drive/folders/1DyBZzwypKDwqBFYrKXreILyzV3XxHIpc,0.23,1.3,0.26,0.1,,,,,0.08,,,,,,,,98.03,,Austenizing → water quench,1.0,,,,,,,,,water,25.0,,,,,,,,,,,,,,,,,,,,,,,,,,,,,,,
Commercial-Grade API 5CT Steel __790.0__5.0,1,7_4_j_Commercial-GradeAPI5CTSteel,Commercial-Grade API 5CT Steel ,790.0,5.0,,,,https://drive.google.com/drive/folders/1O2ULUTBLc7J8_QueOEsiGfHgjCtlVQcO,0.23,1.3,0.26,0.1,,,,,0.08,,,,,,,,98.03,,Austenizing → water quench,1.0,,,,,,,,,water,25.0,,,,,,,,,,,,,,,,,,,,,,,,,,,,,,,
Commercial-Grade API 5CT Steel __790.0__10.0,1,7_4_k_Commercial-GradeAPI5CTSteel,Commercial-Grade API 5CT Steel ,790.0,10.0,,,,https://drive.google.com/drive/folders/1XfAuxJR3blMIKFx9CELObwZwcBGmHg7Z,0.23,1.3,0.26,0.1,,,,,0.08,,,,,,,,98.03,,Austenizing → water quench,1.0,,,,,,,,,water,25.0,,,,,,,,,,,,,,,,,,,,,,,,,,,,,,,
Commercial-Grade API 5CT Steel __790.0__20.0,1,7_4_l_Commercial-GradeAPI5CTSteel,Commercial-Grade API 5CT Steel ,790.0,20.0,,,,https://drive.google.com/drive/folders/1Yk7HygbKwf0TyV3L0A_sSg5pZeNiP_n1,0.23,1.3,0.26,0.1,,,,,0.08,,,,,,,,98.03,,Austenizing → water quench,1.0,,,,,,,,,water,25.0,,,,,,,,,,,,,,,,,,,,,,,,,,,,,,,
DP-LAS__900.0__30.0,2,8_5_A_DP-LAS,DP-LAS,900.0,30.0,,,,https://drive.google.com/drive/folders/1yfjhpbX8WR7ao1RQC7dnZhIqoaDfgRV7,0.17,1.3,0.24,,,,,,0.97,,,,,,,,97.32,,,2.0,hot rolling,1050.0,69.0,,,,,,furnace ,25.0,,,770.0,30.0,,,,,ice water,0.0,,,,,,,,,,,,,,,,,,,,,
DP-LAS__900.0__30.0,2,8_5_B_DP-LAS,DP-LAS,900.0,30.0,,,,https://drive.google.com/drive/folders/1v3FIBhgG0ep8l6G8qVKEM4NBCGATZjdE,0.17,1.3,0.24,,,,,,0.97,,,,,,,,97.32,,,3.0,hot rolling,1050.0,69.0,,,,,,furnace ,25.0,,,770.0,30.0,,,,,ice water,0.0,,,550.0,20.0,,,,,air,25.0,,,,,,,,,,,
Ultrafine-grained DP__920.0__60.0,5,9_3_a_Ultrafine-grained DP,Ultrafine-grained DP,920.0,60.0,,,,https://drive.google.com/drive/folders/1SItPnhcFhj17NTFbepUqukqpzE6OL-0W,0.19,1.01,1.46,,,,,,,,,,,,,,97.34,,,2.0,,,,,,,,,water,25.0,,,820.0,10.0,,,,,water,25.0,,,,,,,,,,,,,,,,,,,,,
Ultrafine-grained DP__920.0__60.0,5,9_3_b_Ultrafine-grained DP,Ultrafine-grained DP,920.0,60.0,,,,https://drive.google.com/drive/folders/1U0jHQkCUpyRe7OJMxpNGXZFRyet8OghR,0.19,1.01,1.46,,,,,,,,,,,,,,97.34,,,2.0,,,,,,,,,water,25.0,,,820.0,10.0,,cold rolling,,85.0,water,25.0,,,,,,,,,,,,,,,,,,,,,
Ultrafine-grained DP__920.0__60.0,5,9_4_a_Ultrafine-grained DP,Ultrafine-grained DP,920.0,60.0,,,,https://drive.google.com/drive/folders/1ean4_If6fJj5kBUmAH47y_LcARmlKeez,0.19,1.01,1.46,,,,,,,,,,,,,,97.34,,,3.0,,,,,,,,,water,25.0,,,820.0,10.0,,cold rolling,,85.0,water,25.0,,,780.0,1.5,,,,,water,25.0,,,,,,,,,,,
Ultrafine-grained DP__920.0__60.0,5,9_4_b_Ultrafine-grained DP,Ultrafine-grained DP,920.0,60.0,,,,https://drive.google.com/drive/folders/1LAN5OMedXKU4OQo_uUjmSqD6MRl5q6pG,0.19,1.01,1.46,,,,,,,,,,,,,,97.34,,,3.0,,,,,,,,,water,25.0,,,820.0,10.0,,cold rolling,,85.0,water,25.0,,,800.0,1.5,,,,,water,25.0,,,,,,,,,,,
Ultrafine-grained DP__920.0__60.0,5,9_4_c_Ultrafine-grained DP,Ultrafine-grained DP,920.0,60.0,,,,https://drive.google.com/drive/folders/1Xv2ZsaOwg0GUGNrUC2XTl2FGuRgGUGC7,0.19,1.01,1.46,,,,,,,,,,,,,,97.34,,,3.0,,,,,,,,,water,25.0,,,820.0,10.0,,cold rolling,,85.0,water,25.0,,,820.0,1.5,,,,,water,25.0,,,,,,,,,,,
4340 low-alloy steels__860.0__60.0,10,10_2_a_4340 low-alloy steels,4340 low-alloy steels,860.0,60.0,,,,https://drive.google.com/drive/folders/1wMC34Kp7UP8AXidnI6jfT1R6dDr6XRae,0.4,0.65,0.22,0.76,,,0.19,,1.35,,,,,,,,96.43,,,2.0,,,,,,,,,forced air,25.0,,,720.0,30.0,,,,,water,25.0,,,,,,,,,,,,,,,,,,,,,
4340 low-alloy steels__860.0__60.0,10,10_2_b_4340 low-alloy steels,4340 low-alloy steels,860.0,60.0,,,,https://drive.google.com/drive/folders/1TgS6xWhRHSeCR1HG7vOL7MAGbf8GJ3jN,0.4,0.65,0.22,0.76,,,0.19,,1.35,,,,,,,,96.43,,,2.0,,,,,,,,,forced air,25.0,,,750.0,30.0,,,,,water,25.0,,,,,,,,,,,,,,,,,,,,,
4340 low-alloy steels__860.0__60.0,10,10_2_c_4340 low-alloy steels,4340 low-alloy steels,860.0,60.0,,,,https://drive.google.com/drive/folders/1d2m1kNpu4fy7CM0YGqj8afE09RdxQdeu,0.4,0.65,0.22,0.76,,,0.19,,1.35,,,,,,,,96.43,,,2.0,,,,,,,,,forced air,25.0,,,780.0,30.0,,,,,water,25.0,,,,,,,,,,,,,,,,,,,,,
4340 low-alloy steels__860.0__60.0,10,10_2_d_4340 low-alloy steels,4340 low-alloy steels,860.0,60.0,,,,https://drive.google.com/drive/folders/1RX6RG0pc6JYTuxKMKENW1n2UhkwT5uuF,0.4,0.65,0.22,0.76,,,0.19,,1.35,,,,,,,,96.43,,,2.0,,,,,,,,,forced air,25.0,,,810.0,30.0,,,,,water,25.0,,,,,,,,,,,,,,,,,,,,,
4340 low-alloy steels__860.0__60.0,10,10_2_e_4340 low-alloy steels,4340 low-alloy steels,860.0,60.0,,,,https://drive.google.com/drive/folders/112gvC7pbeo-Mhpf0UEAuiO5WmOfuDPJT,0.4,0.65,0.22,0.76,,,0.19,,1.35,,,,,,,,96.43,,,2.0,,,,,,,,,forced air,25.0,,,840.0,30.0,,,,,water,25.0,,,,,,,,,,,,,,,,,,,,,
4340 low-alloy steels__860.0__60.0,10,10_4_a_4340 low-alloy steels,4340 low-alloy steels,860.0,60.0,,,,https://drive.google.com/drive/folders/1oSh3xRQ0STNYgmulnrfLjY2YmWPOiLkD,0.4,0.65,0.22,0.76,,,0.19,,1.35,,,,,,,,96.43,,,3.0,,,,,,,,,forced air,25.0,,,720.0,30.0,,,,,water,25.0,,,500.0,120.0,,,,,water,25.0,,,,,,,,,,,
4340 low-alloy steels__860.0__60.0,10,10_4_b_4340 low-alloy steels,4340 low-alloy steels,860.0,60.0,,,,https://drive.google.com/drive/folders/1IvyYwkiHkwpVGa2-DDTTtSCzCBH7_Yxx,0.4,0.65,0.22,0.76,,,0.19,,1.35,,,,,,,,96.43,,,3.0,,,,,,,,,forced air,25.0,,,750.0,30.0,,,,,water,25.0,,,500.0,120.0,,,,,water,25.0,,,,,,,,,,,
4340 low-alloy steels__860.0__60.0,10,10_4_c_4340 low-alloy steels,4340 low-alloy steels,860.0,60.0,,,,https://drive.google.com/drive/folders/1fAs0JgIcXK1UHLhjLUzTxNYk0-woHvX5,0.4,0.65,0.22,0.76,,,0.19,,1.35,,,,,,,,96.43,,,3.0,,,,,,,,,forced air,25.0,,,780.0,30.0,,,,,water,25.0,,,500.0,120.0,,,,,water,25.0,,,,,,,,,,,
4340 low-alloy steels__860.0__60.0,10,10_4_d_4340 low-alloy steels,4340 low-alloy steels,860.0,60.0,,,,https://drive.google.com/drive/folders/14zR6gX5Gdjjj5m7igEQy4lexCwPcZAV3,0.4,0.65,0.22,0.76,,,0.19,,1.35,,,,,,,,96.43,,,3.0,,,,,,,,,forced air,25.0,,,810.0,30.0,,,,,water,25.0,,,500.0,120.0,,,,,water,25.0,,,,,,,,,,,
4340 low-alloy steels__860.0__60.0,10,10_4_e_4340 low-alloy steels,4340 low-alloy steels,860.0,60.0,,,,https://drive.google.com/drive/folders/1MZBcbDKtlIIdxf0gkBenOfrqNDRB2Jmg,0.4,0.65,0.22,0.76,,,0.19,,1.35,,,,,,,,96.43,,,3.0,,,,,,,,,forced air,25.0,,,840.0,30.0,,,,,water,25.0,,,500.0,120.0,,,,,water,25.0,,,,,,,,,,,
440C MSS__1050.0__60.0,1,11_1_a_440CMSS,440C MSS,1050.0,60.0,,,,https://drive.google.com/drive/folders/196iH5SS3LfgyKH2_JUZtdbWyz1YGjdcZ,1.19,0.448,0.571,15.86,0.0307,0.0237,0.816,,0.33,,,,,V=0.549+W=0.186+N=0.1,,,80.7306,,Austenizing → water quenching →tempered →air cooled,2.0,,,,,,,,,water,25.0,,,350.0,30.0,,,,,air,25.0,,,,,,,,,,,,,,,,,,,,,
440C MSS__1100.0__60.0,1,11_1_b_440CMSS,440C MSS,1100.0,60.0,,,,https://drive.google.com/drive/folders/1UtwSRIGAtjSdFiXL-5iZmGTKaWxyZvFF,1.19,0.448,0.571,15.86,0.0307,0.0237,0.816,,0.33,,,,,V=0.549+W=0.186+N=0.1,,,80.7306,,Austenizing → water quenching →tempered →air cooled,2.0,,,,,,,,,water,25.0,,,350.0,30.0,,,,,air,25.0,,,,,,,,,,,,,,,,,,,,,
440C MSS__1125.0__60.0,1,11_1_c_440CMSS,440C MSS,1125.0,60.0,,,,https://drive.google.com/drive/folders/1C1f0IjLJscZrOgweLuBwXq_TekHJtiE7,1.19,0.448,0.571,15.86,0.0307,0.0237,0.816,,0.33,,,,,V=0.549+W=0.186+N=0.1,,,80.7306,,Austenizing → water quenching →tempered →air cooled,2.0,,,,,,,,,water,25.0,,,350.0,30.0,,,,,air,25.0,,,,,,,,,,,,,,,,,,,,,
440C MSS__1200.0__60.0,1,11_1_d_440CMSS,440C MSS,1200.0,60.0,,,,https://drive.google.com/drive/folders/1nYQ5P9ZwXr02R5DcOfvni8w7Y5evkX8l,1.19,0.448,0.571,15.86,0.0307,0.0237,0.816,,0.33,,,,,V=0.549+W=0.186+N=0.1,,,80.7306,,Austenizing → water quenching →heated→ water quenching →tempered →air cooled,3.0,,,,,,,,,water,25.0,,,900.0,60.0,,,,,water,25.0,,,350.0,30.0,,,,,air,25.0,,,,,,,,,,,
34CrNiMo6__830.0__60.0,4,12_9_a1_34CrNiMo6,34CrNiMo6,830.0,60.0,,,,https://drive.google.com/drive/folders/1DVIaftO8XdBSoaOALB4siesu6QGo6MiS,0.34,0.5,0.4,1.5,,,0.25,,1.5,,,,,,,,95.51,,Austenizing → oil quenching →tempered →air cooled,2.0,,,,,,,,,oil,25.0,,,460.0,120.0,,,,,air,25.0,,,,,,,,,,,,,,,,,,,,,
34CrNiMo6__850.0__60.0,4,12_9_a2_34CrNiMo6,34CrNiMo6,850.0,60.0,,,,https://drive.google.com/drive/folders/1kOEEVdDAN03lN-DpDDAh2HMUhe4IVpiy,0.34,0.5,0.4,1.5,,,0.25,,1.5,,,,,,,,95.51,,Austenizing → oil quenching →tempered →air cooled,2.0,,,,,,,,,oil,25.0,,,460.0,120.0,,,,,air,25.0,,,,,,,,,,,,,,,,,,,,,
34CrNiMo6__830.0__60.0,4,12_9_b1_34CrNiMo6,34CrNiMo6,830.0,60.0,,,,https://drive.google.com/drive/folders/1_BKKzqAz4aGDJKkmbZxqMbdlR9wDbXwO,0.34,0.5,0.4,1.5,,,0.25,,1.5,,,,,,,,95.51,,Austenizing → oil quenching →tempered →air cooled,2.0,,,,,,,,,oil,25.0,,,500.0,120.0,,,,,air,25.0,,,,,,,,,,,,,,,,,,,,,
34CrNiMo6__850.0__60.0,4,12_9_b2_34CrNiMo6,34CrNiMo6,850.0,60.0,,,,https://drive.google.com/drive/folders/1dmQJFCFbcJp6OXsS1KPSTVaOf6NfNwja,0.34,0.5,0.4,1.5,,,0.25,,1.5,,,,,,,,95.51,,Austenizing → oil quenching →tempered →air cooled,2.0,,,,,,,,,oil,25.0,,,500.0,120.0,,,,,air,25.0,,,,,,,,,,,,,,,,,,,,,
34CrNiMo6__830.0__60.0,4,12_9_c1_34CrNiMo6,34CrNiMo6,830.0,60.0,,,,https://drive.google.com/drive/folders/1YiiFk3VST9t4bo4ptA3OUCdMWUgsY_ht,0.34,0.5,0.4,1.5,,,0.25,,1.5,,,,,,,,95.51,,Austenizing → oil quenching →tempered →air cooled,2.0,,,,,,,,,oil,25.0,,,540.0,120.0,,,,,air,25.0,,,,,,,,,,,,,,,,,,,,,
34CrNiMo6__850.0__60.0,4,12_9_c2_34CrNiMo6,34CrNiMo6,850.0,60.0,,,,https://drive.google.com/drive/folders/1X2cC0IVYh23KMqsddRQ0WsLy0m02zoDc,0.34,0.5,0.4,1.5,,,0.25,,1.5,,,,,,,,95.51,,Austenizing → oil quenching →tempered →air cooled,2.0,,,,,,,,,oil,25.0,,,540.0,120.0,,,,,air,25.0,,,,,,,,,,,,,,,,,,,,,
34CrNiMo6__830.0__60.0,4,12_9_d1_34CrNiMo6,34CrNiMo6,830.0,60.0,,,,https://drive.google.com/drive/folders/1qMixHyiDJ5HiTheNysgDs1hYgW_lG5g4,0.34,0.5,0.4,1.5,,,0.25,,1.5,,,,,,,,95.51,,Austenizing → oil quenching →tempered →air cooled,2.0,,,,,,,,,oil,25.0,,,580.0,120.0,,,,,air,25.0,,,,,,,,,,,,,,,,,,,,,
34CrNiMo6__850.0__60.0,4,12_9_d2_34CrNiMo6,34CrNiMo6,850.0,60.0,,,,https://drive.google.com/drive/folders/13Nw8D7ZOuPER-XKV7hkC3VhK0_DjtMgM,0.34,0.5,0.4,1.5,,,0.25,,1.5,,,,,,,,95.51,,Austenizing → oil quenching →tempered →air cooled,2.0,,,,,,,,,oil,25.0,,,580.0,120.0,,,,,air,25.0,,,,,,,,,,,,,,,,,,,,,
DP-800__900.0__20.0,5,14_4_DP800,DP-800,900.0,20.0,,,,https://drive.google.com/drive/folders/1Bnzknk25MHh9he9cERUyNOP3zZiyA9-4,0.13,1.5,0.2,,0.01,0.002,,,,0.04,0.015,,,,,,98.103,,Austenizing → 10% hot rolling → water quenching → tempered → air cooled,2.0,,,,,,hot rolling,900.0,10.0,water,25.0,,,380.0,15.0,,,,,air,25.0,,,,,,,,,,,,,,,,,,,,,
DP-800__900.0__20.0,5,14_5_DP800,DP-800,900.0,20.0,,,,https://drive.google.com/drive/folders/1_6r-q-cn-YYqjO26sd6mx6c07EJ_lMwB,0.13,1.5,0.2,,0.01,0.002,,,,0.04,0.015,,,,,,98.103,,Austenizing → 10% hot rolling → water quenching → tempered → air cooled,2.0,,,,,,hot rolling,900.0,10.0,water,25.0,,,380.0,30.0,,,,,air,25.0,,,,,,,,,,,,,,,,,,,,,
DP-800__900.0__20.0,5,14_6_DP800,DP-800,900.0,20.0,,,,https://drive.google.com/drive/folders/1muqY-s5YoPkYc4e4MOpEh9NOUrY8TOGD,0.13,1.5,0.2,,0.01,0.002,,,,0.04,0.015,,,,,,98.103,,Austenizing → 10% hot rolling → water quenching → tempered → air cooled,2.0,,,,,,hot rolling,900.0,10.0,water,25.0,,,480.0,15.0,,,,,air,25.0,,,,,,,,,,,,,,,,,,,,,
DP-800__900.0__20.0,5,14_7_DP800,DP-800,900.0,20.0,,,,https://drive.google.com/drive/folders/127RsCIms4llMuvhbHeqSY_6scInQpx2C,0.13,1.5,0.2,,0.01,0.002,,,,0.04,0.015,,,,,,98.103,,Austenizing → 10% hot rolling → water quenching → tempered → air cooled,2.0,,,,,,hot rolling,900.0,10.0,water,25.0,,,580.0,15.0,,,,,air,25.0,,,,,,,,,,,,,,,,,,,,,
DP-800__900.0__20.0,5,14_8_DP800,DP-800,900.0,20.0,,,,https://drive.google.com/drive/folders/1H1uLwJC6lPA02JWgShfODEWDj3wGhAm7,0.13,1.5,0.2,,0.01,0.002,,,,0.04,0.015,,,,,,98.103,,Austenizing → 10% hot rolling → water quenching → tempered → air cooled,2.0,,,,,,hot rolling,900.0,10.0,water,25.0,,,680.0,15.0,,,,,air,25.0,,,,,,,,,,,,,,,,,,,,,
DP steel__760.0__5.0,3,15_4_a_DP,DP steel,760.0,5.0,,,,https://drive.google.com/drive/folders/1DATVJDCTDFIcNuJRVWAMLvWIZF-mv7_o,0.07,1.22,0.51,,0.05,,,,,0.035,,,0.025,,,,98.09,,Cold-rolled → Austenizing  → water quenching,1.0,cold rolling,,,,,,,,water,25.0,,,,,,,,,,,,,,,,,,,,,,,,,,,,,,,
DP steel__760.0__10.0,3,15_4_b_DP,DP steel,760.0,10.0,,,,https://drive.google.com/drive/folders/1ccN46jl_wUb80M-lluautHPIXx56JQ4X,0.07,1.22,0.51,,0.05,,,,,0.035,,,0.025,,,,98.09,,Cold-rolled → Austenizing  → water quenching,1.0,cold rolling,,,,,,,,water,25.0,,,,,,,,,,,,,,,,,,,,,,,,,,,,,,,
DP steel__871.0__5.0,3,15_4_c_DP,DP steel,871.0,5.0,,,,https://drive.google.com/drive/folders/1g6j9TsXIs4IMVAYJTe7xoXns73sjbPLS,0.07,1.22,0.51,,0.05,,,,,0.035,,,0.025,,,,98.09,,Cold-rolled → Austenizing  → water quenching,1.0,cold rolling,,,,,,,,water,25.0,,,,,,,,,,,,,,,,,,,,,,,,,,,,,,,
DP steel__871.0__10.0,3,15_4_d_DP,DP steel,871.0,10.0,,,,https://drive.google.com/drive/folders/1kqHCN37I7GjicodyP5j4LyLtoFRgQt1c,0.07,1.22,0.51,,0.05,,,,,0.035,,,0.025,,,,98.09,,Cold-rolled → Austenizing  → water quenching,1.0,cold rolling,,,,,,,,water,25.0,,,,,,,,,,,,,,,,,,,,,,,,,,,,,,,
DP steel__760.0__5.0,3,15_5_a_DP,DP steel,760.0,5.0,,,,https://drive.google.com/drive/folders/1aLy1vQSAnSa3NzvXMaUDFsNjIj7XmyOg,0.07,1.22,0.51,,0.05,,,,,0.035,,,0.025,,,,98.09,,Cold-rolled → Austenizing  → air cooling,1.0,cold rolling,,,,6.0,,,,air,25.0,,,,,,,,,,,,,,,,,,,,,,,,,,,,,,,
DP steel__760.0__10.0,3,15_5_b_DP,DP steel,760.0,10.0,,,,https://drive.google.com/drive/folders/1du5RPEmpSBl7aLewEk1dlPz9XyijJfZd,0.07,1.22,0.51,,0.05,,,,,0.035,,,0.025,,,,98.09,,Cold-rolled → Austenizing  → air cooling,1.0,cold rolling,,,,6.0,,,,air,25.0,,,,,,,,,,,,,,,,,,,,,,,,,,,,,,,
DP steel__871.0__5.0,3,15_5_c_DP,DP steel,871.0,5.0,,,,https://drive.google.com/drive/folders/1F-nP-hl1CN0hytbIT7pNdXkjIKaK7VXo,0.07,1.22,0.51,,0.05,,,,,0.035,,,0.025,,,,98.09,,Cold-rolled → Austenizing  → air cooling,1.0,cold rolling,,,,6.0,,,,air,25.0,,,,,,,,,,,,,,,,,,,,,,,,,,,,,,,
DP steel__871.0__10.0,3,15_5_d_DP,DP steel,871.0,10.0,,,,https://drive.google.com/drive/folders/1vUUpUlcwJLZgqyUWxQIFSTd_54s_mZ6Q,0.07,1.22,0.51,,0.05,,,,,0.035,,,0.025,,,,98.09,,Cold-rolled → Austenizing  → air cooling,1.0,cold rolling,,,,6.0,,,,air,25.0,,,,,,,,,,,,,,,,,,,,,,,,,,,,,,,
DP steel__760.0__5.0,3,15_6_a_DP,DP steel,760.0,5.0,,,,https://drive.google.com/drive/folders/1tpW9DKeKeCwSDFkCkoaKNA5Y3P14pdmj,0.07,1.22,0.51,,0.05,,,,,0.035,,,0.025,,,,98.09,,Cold-rolled → Austenizing  → sand cooling,1.0,cold rolling,,,,1.0,,,,sand,25.0,,,,,,,,,,,,,,,,,,,,,,,,,,,,,,,
DP steel__760.0__10.0,3,15_6_b_DP,DP steel,760.0,10.0,,,,https://drive.google.com/drive/folders/1sPsq0mYAz57k0JoMLtc-XErC3KBjOc_o,0.07,1.22,0.51,,0.05,,,,,0.035,,,0.025,,,,98.09,,Cold-rolled → Austenizing  → sand cooling,1.0,cold rolling,,,,1.0,,,,sand,25.0,,,,,,,,,,,,,,,,,,,,,,,,,,,,,,,
DP steel__871.0__5.0,3,15_6_c_DP,DP steel,871.0,5.0,,,,https://drive.google.com/drive/folders/1KHiyUB9mSKNmJMBEZ8pLLlGFGkmRQtyu,0.07,1.22,0.51,,0.05,,,,,0.035,,,0.025,,,,98.09,,Cold-rolled → Austenizing  → sand cooling,1.0,cold rolling,,,,1.0,,,,sand,25.0,,,,,,,,,,,,,,,,,,,,,,,,,,,,,,,
DP steel__871.0__10.0,3,15_6_d_DP,DP steel,871.0,10.0,,,,https://drive.google.com/drive/folders/1iZPcbBDLYiHkkf5t5jIpcZTGgk2fkpBH,0.07,1.22,0.51,,0.05,,,,,0.035,,,0.025,,,,98.09,,Cold-rolled → Austenizing  → sand cooling,1.0,cold rolling,,,,1.0,,,,sand,25.0,,,,,,,,,,,,,,,,,,,,,,,,,,,,,,,
DP steel__770.0__10.0,3,16_7_a_DP,DP steel,770.0,10.0,,,,https://drive.google.com/drive/folders/1P6xDn9aRZQ4nrNcj78EZ-k5jB-AlIst8,0.07,0.78,0.15,,,,,,,,,,,,,,99.0,,(Cold-rolled → Tempered  → water quenched) → Austenizing→ water quenched,1.0,,,,,,,,,,,,,,,,,,,,,,,,,,,,,,,,,,,,,,,,,
DP steel__770.0__10.0,3,16_7_b_DP,DP steel,770.0,10.0,,,,https://drive.google.com/drive/folders/1Czc-sOcUq29ZmVKG4QKW-QWDQYerF6nc,0.07,0.78,0.15,,,,,,,,,,,,,,99.0,,(Cold-rolled → Tempered  → water quenched) → Austenizing→ water quenched,1.0,,,,,,,,,,,,,,,,,,,,,,,,,,,,,,,,,,,,,,,,,
DP steel__770.0__10.0,3,16_7_c_DP,DP steel,770.0,10.0,,,,https://drive.google.com/drive/folders/1fM0aEC_stazZ0rHEf3C_VpQgilVmb7sv,0.07,0.78,0.15,,,,,,,,,,,,,,99.0,,(Cold-rolled → Tempered  → water quenched) → Austenizing→ water quenched,1.0,,,,,,,,,,,,,,,,,,,,,,,,,,,,,,,,,,,,,,,,,
DP steel__800.0__10.0,3,16_8_a_DP,DP steel,800.0,10.0,,,,https://drive.google.com/drive/folders/1NAtkof8PPRpAHvF9LxsHAIrZIsckRmJL,0.07,0.78,0.15,,,,,,,,,,,,,,99.0,,(Cold-rolled → Tempered  → water quenched) → Austenizing→ water quenched,1.0,,,,,,,,,,,,,,,,,,,,,,,,,,,,,,,,,,,,,,,,,
DP steel__800.0__10.0,3,16_8_b_DP,DP steel,800.0,10.0,,,,https://drive.google.com/drive/folders/1JDJ1e359FBpbBE_U1eoqEgJxJt0mW6kB,0.07,0.78,0.15,,,,,,,,,,,,,,99.0,,(Cold-rolled → Tempered  → water quenched) → Austenizing→ water quenched,1.0,,,,,,,,,,,,,,,,,,,,,,,,,,,,,,,,,,,,,,,,,
DP steel__800.0__10.0,3,16_8_c_DP,DP steel,800.0,10.0,,,,https://drive.google.com/drive/folders/14Eo3q83ufLzLfQm-aKM7oEZG20fJooIK,0.07,0.78,0.15,,,,,,,,,,,,,,99.0,,(Cold-rolled → Tempered  → water quenched) → Austenizing→ water quenched,1.0,,,,,,,,,,,,,,,,,,,,,,,,,,,,,,,,,,,,,,,,,
DP steel__830.0__10.0,3,16_9_a_DP,DP steel,830.0,10.0,,,,https://drive.google.com/drive/folders/1u-HMVOBBAUr_K7yoGvbIBlMGoRZ9c7zT,0.07,0.78,0.15,,,,,,,,,,,,,,99.0,,(Cold-rolled → Tempered  → water quenched) → Austenizing→ water quenched,1.0,,,,,,,,,,,,,,,,,,,,,,,,,,,,,,,,,,,,,,,,,
DP steel__830.0__10.0,3,16_9_b_DP,DP steel,830.0,10.0,,,,https://drive.google.com/drive/folders/1ZN7Bp85gYvAWk4e-kabdoLjCD9lUoniX,0.07,0.78,0.15,,,,,,,,,,,,,,99.0,,(Cold-rolled → Tempered  → water quenched) → Austenizing→ water quenched,1.0,,,,,,,,,,,,,,,,,,,,,,,,,,,,,,,,,,,,,,,,,
DP steel__830.0__10.0,3,16_9_c_DP,DP steel,830.0,10.0,,,,https://drive.google.com/drive/folders/1f2XvBQbpsZwfn0yYi5H3Yw2mdQ2w9Ejm,0.07,0.78,0.15,,,,,,,,,,,,,,99.0,,(Cold-rolled → Tempered  → water quenched) → Austenizing→ water quenched,1.0,,,,,,,,,,,,,,,,,,,,,,,,,,,,,,,,,,,,,,,,,
DP steel (AISI 5115)__730.0__200.0,3,18_3_a_DP_AISI_5115,DP steel (AISI 5115),730.0,200.0,,,,https://drive.google.com/drive/folders/1kNFoWiIAFmRuLFMEJHu4P887qrpp-tfU,0.25,1.1,0.15,1.0,0.035,0.025,,,,,,,,,,,97.44,,,1.0,cold rolling,,,,,,,,water,,,,,,,,,,,,,,,,,,,,,,,,,,,,,,,,
DP steel (AISI 5115)__730.0__200.0,3,18_3_b_DP_AISI_5115,DP steel (AISI 5115),730.0,200.0,,,,https://drive.google.com/drive/folders/1dPDrnosDQp_qpbDfTKDmxgsPGQsTmWH2,0.25,1.1,0.15,1.0,0.035,0.025,,,,,,,,,,,97.44,,,1.0,cold rolling,,,,,,,,water,,,,,,,,,,,,,,,,,,,,,,,,,,,,,,,,
DP steel (AISI 5115)__730.0__200.0,3,18_3_c_DP_AISI_5115,DP steel (AISI 5115),730.0,200.0,,,,https://drive.google.com/drive/folders/1lUgxTp6qNxw6JBTj4CdiOt0bfDfpx3dz,0.25,1.1,0.15,1.0,0.035,0.025,,,,,,,,,,,97.44,,,1.0,cold rolling,,,,,,,,water,,,,,,,,,,,,,,,,,,,,,,,,,,,,,,,,
DP steel (X70)__800.0__30.0,3,19_2_DP_X70,DP steel (X70),800.0,30.0,,,,https://drive.google.com/drive/folders/12xM8sdcDeOvTMBJNeiiVrLaO8nvlZQ3Z,0.07,1.52,0.34,,0.012,0.001,,,,0.035,0.045,0.048,0.003,,,,97.926,,Austenizing  → water quenching ,1.0,,,,,,,,,water,25.0,,,,,,,,,,,,,,,,,,,,,,,,,,,,,,,
DP steel (X70)__800.0__30.0,3,19_3_a_DP_X70,DP steel (X70),800.0,30.0,,,,https://drive.google.com/drive/folders/1XEFtn6qKjU0ycNkiQWp-WKio2gy4czBm,0.07,1.52,0.34,,0.012,0.001,,,,0.035,0.045,0.048,0.003,,,,97.926,,Austenizing  → water quenching → tempering → water quenched ,2.0,,,,,,,,,water ,25.0,,,300.0,60.0,,,,,water ,25.0,,,,,,,,,,,,,,,,,,,,,
DP steel (X70)__800.0__30.0,3,19_3_b_DP_X70,DP steel (X70),800.0,30.0,,,,https://drive.google.com/drive/folders/1Q6wbpFwCGeRv3aZSwJpAlASkmGb0vIQV,0.07,1.52,0.34,,0.012,0.001,,,,0.035,0.045,0.048,0.003,,,,97.926,,Austenizing  → water quenching → tempering → water quenched ,2.0,,,,,,,,,water,25.0,,,400.0,60.0,,,,,water ,25.0,,,,,,,,,,,,,,,,,,,,,
DP-Custom__1250.0__5.0,1,23_8_b_Custom,DP-Custom,1250.0,5.0,,,,https://drive.google.com/drive/folders/1nBUG-6hVKXE-RPeiuczfWJPyZV7OU7jd,0.172,1.61,1.52,0.195,,,,,,,,,,,,,96.503,,,2.0,,,,1800.0,,,,,helium,25.0,,1800.0,750.0,5.0,,,,,helium,25.0,,,,,,,,,,,,,,,,,,,,,
DP steel__760.0__30.0,5,20_2_DP,DP steel,760.0,30.0,,,,https://drive.google.com/drive/folders/1ecbCcSAcsfO4QtHqlhuGgmq1SYpmEo4B,0.21,1.18,0.26,0.18,0.03,0.03,,0.2,0.12,,,,,,,,97.79,,Austenizing  → water quenching,1.0,,,,,,,,,water,25.0,,,,,,,,,,,,,,,,,,,,,,,,,,,,,,,
DP steel__760.0__30.0,5,20_3_a_DP,DP steel,760.0,30.0,,,,https://drive.google.com/drive/folders/1kTVIrzl_qSdzfHb028cmhGxwYhUlbv68,0.21,1.18,0.26,0.18,0.03,0.03,,0.2,0.12,,,,,,,,97.79,,Austenizing  → water quenching → tempering → water quenched ,2.0,hot rolling,,,,,,,,water,25.0,,,200.0,60.0,,,,,water,25.0,,,,,,,,,,,,,,,,,,,,,
DP steel__760.0__30.0,5,20_3_b_DP,DP steel,760.0,30.0,,,,https://drive.google.com/drive/folders/1bGvUgVQdkAQ3RV5PFsE4QQZi9p5Dxlfw,0.21,1.18,0.26,0.18,0.03,0.03,,0.2,0.12,,,,,,,,97.79,,Austenizing  → water quenching → tempering → water quenched ,2.0,hot rolling,,,,,,,,water,25.0,,,400.0,60.0,,,,,water,25.0,,,,,,,,,,,,,,,,,,,,,
DP steel__760.0__30.0,5,20_3_c_DP,DP steel,760.0,30.0,,,,https://drive.google.com/drive/folders/1jPVLPjh018uT-oTgPa0rlWAB4nksRzc9,0.21,1.18,0.26,0.18,0.03,0.03,,0.2,0.12,,,,,,,,97.79,,Austenizing  → water quenching → tempering → water quenched ,2.0,hot rolling,,,,,,,,water,25.0,,,500.0,60.0,,,,,water,25.0,,,,,,,,,,,,,,,,,,,,,
DP steel__760.0__30.0,5,20_3_d_DP,DP steel,760.0,30.0,,,,https://drive.google.com/drive/folders/1XQqg2tzlFVhMsBPT2HlM0L1UfS-LTgaU,0.21,1.18,0.26,0.18,0.03,0.03,,0.2,0.12,,,,,,,,97.79,,Austenizing  → water quenching → tempering → water quenched ,2.0,hot rolling,,,,,,,,water,25.0,,,600.0,60.0,,,,,water,25.0,,,,,,,,,,,,,,,,,,,,,
DP600 GI__860.0__20.0,5,10_9_sample_image_04_28_17_34_5,DP600 GI,860.0,20.0,,,,https://drive.google.com/drive/folders/1DLBbpa0dBE-mu-hId4IkqG1fmj8D6Ruk,0.106,1.49,0.19,0.16,0.008,0.002,,,,0.033,,,,,,,98.011,,Austenizing  → water quenching → tempering → water quenched ,1.0,,,,,,,,,water,25.0,,,,,,,,,,,,,,,,,,,,,,,,,,,,,,,
DP600 GI__860.0__20.0,5,10_9_sample_image_04_28_17_33_4,DP600 GI,860.0,20.0,,,,https://drive.google.com/drive/folders/1hrzYdaWu3QLcYLUkQ9MwFvjheXkX92QM,0.106,1.49,0.19,0.16,0.008,0.002,,,,0.033,,,,,,,98.011,,Austenizing  → water quenching → tempering → water quenched ,1.0,,,,,,,,,water,25.0,,,,,,,,,,,,,,,,,,,,,,,,,,,,,,,
DP600 GI__860.0__20.0,5,10_9_sample_image_04_28_17_31_3,DP600 GI,860.0,20.0,,,,https://drive.google.com/drive/folders/1zDXX1v0LszAdYVxUDTKTgbdnbkjIMGJf,0.106,1.49,0.19,0.16,0.008,0.002,,,,0.033,,,,,,,98.011,,Austenizing  → water quenching → tempering → water quenched ,1.0,,,,,,,,,water,25.0,,,,,,,,,,,,,,,,,,,,,,,,,,,,,,,
DP600 GI__860.0__20.0,5,10_9_sample_image_04_28_17_30_2,DP600 GI,860.0,20.0,,,,https://drive.google.com/drive/folders/1boNwNGl5IRpZgqQF7QWisvsV0yA0xNOG,0.106,1.49,0.19,0.16,0.008,0.002,,,,0.033,,,,,,,98.011,,Austenizing  → water quenching → tempering → water quenched ,1.0,,,,,,,,,water,25.0,,,,,,,,,,,,,,,,,,,,,,,,,,,,,,,
DP600 GI__860.0__20.0,5,10_9_sample_image_04_28_17_29_1,DP600 GI,860.0,20.0,,,,https://drive.google.com/drive/folders/1xgy9wKbfOXEpP9ZTAUr-Xq211o0QBUCA,0.106,1.49,0.19,0.16,0.008,0.002,,,,0.033,,,,,,,98.011,,Austenizing  → water quenching → tempering → water quenched ,1.0,,,,,,,,,water,25.0,,,,,,,,,,,,,,,,,,,,,,,,,,,,,,,
DP590 GA__860.0__20.0,5,10_2_sample_image_04_28_17_25_5,DP590 GA,860.0,20.0,,,,https://drive.google.com/drive/folders/1DKqCBYIajXCf49ieNck4QDHAye3jfBrH,0.095,1.97,0.25,0.34,0.012,0.002,,,,0.042,,,,,,,97.289,,Austenizing  → water quenching → tempering → water quenched ,1.0,,,,,,,,,water,25.0,,,,,,,,,,,,,,,,,,,,,,,,,,,,,,,
DP590 GA__860.0__20.0,5,10_2_sample_image_04_28_17_23_4,DP590 GA,860.0,20.0,,,,https://drive.google.com/drive/folders/1wa62tXxG0kVvrLPvd_mlxAZ7xfC0Lorz,0.095,1.97,0.25,0.34,0.012,0.002,,,,0.042,,,,,,,97.289,,Austenizing  → water quenching → tempering → water quenched ,1.0,,,,,,,,,water,25.0,,,,,,,,,,,,,,,,,,,,,,,,,,,,,,,
DP590 GA__860.0__20.0,5,10_2_sample_image_04_28_17_22_3,DP590 GA,860.0,20.0,,,,https://drive.google.com/drive/folders/1PJ3cXrPOa4xvT2J9BFd1KrsKHOgy2zo6,0.095,1.97,0.25,0.34,0.012,0.002,,,,0.042,,,,,,,97.289,,Austenizing  → water quenching → tempering → water quenched ,1.0,,,,,,,,,water,25.0,,,,,,,,,,,,,,,,,,,,,,,,,,,,,,,
DP590 GA__860.0__20.0,5,10_2_sample_image_04_28_17_20_2,DP590 GA,860.0,20.0,,,,https://drive.google.com/drive/folders/1QA_xLZVka3toSlk7nJNiupZw26c00nn0,0.095,1.97,0.25,0.34,0.012,0.002,,,,0.042,,,,,,,97.289,,Austenizing  → water quenching → tempering → water quenched ,1.0,,,,,,,,,water,25.0,,,,,,,,,,,,,,,,,,,,,,,,,,,,,,,
DP590 GA__860.0__20.0,5,10_2_sample_image_04_28_17_19_1,DP590 GA,860.0,20.0,,,,https://drive.google.com/drive/folders/1Lh7dMKJPWQmTPci0wVQg1iuxjCBCS86S,0.095,1.97,0.25,0.34,0.012,0.002,,,,0.042,,,,,,,97.289,,Austenizing  → water quenching → tempering → water quenched ,1.0,,,,,,,,,water,25.0,,,,,,,,,,,,,,,,,,,,,,,,,,,,,,,
DP600 GI__750.0__10.0,5,27_9_sample_image_04_28_16_56_5,DP600 GI,750.0,10.0,,,,https://drive.google.com/drive/folders/1fcA9bbRKYzWGYTnP5BrbwJZ2NeBL2ByJ,0.106,1.49,0.19,0.16,0.008,0.002,,,,0.033,,,,,,,98.011,,Austenizing  → water quenching → tempering → water quenched ,1.0,,,,,,,,,water,25.0,,,,,,,,,,,,,,,,,,,,,,,,,,,,,,,
DP600 GI__750.0__10.0,5,27_9_sample_image_04_28_16_54_4,DP600 GI,750.0,10.0,,,,https://drive.google.com/drive/folders/1sduP5cvZMthT2ksucDxPHruJG78s1kAm,0.106,1.49,0.19,0.16,0.008,0.002,,,,0.033,,,,,,,98.011,,Austenizing  → water quenching → tempering → water quenched ,1.0,,,,,,,,,water,25.0,,,,,,,,,,,,,,,,,,,,,,,,,,,,,,,
DP600 GI__750.0__10.0,5,27_9_sample_image_04_28_16_53_3,DP600 GI,750.0,10.0,,,,https://drive.google.com/drive/folders/1_HxnpkiAmvOwMGWleNDfoTUqGLmkznKE,0.106,1.49,0.19,0.16,0.008,0.002,,,,0.033,,,,,,,98.011,,Austenizing  → water quenching → tempering → water quenched ,1.0,,,,,,,,,water,25.0,,,,,,,,,,,,,,,,,,,,,,,,,,,,,,,
DP600 GI__750.0__10.0,5,27_9_sample_image_04_28_16_52_2,DP600 GI,750.0,10.0,,,,https://drive.google.com/drive/folders/1zvM0hi1kw3dw3ztXzTmOto4w3ILW5uA-,0.106,1.49,0.19,0.16,0.008,0.002,,,,0.033,,,,,,,98.011,,Austenizing  → water quenching → tempering → water quenched ,1.0,,,,,,,,,water,25.0,,,,,,,,,,,,,,,,,,,,,,,,,,,,,,,
DP600 GI__750.0__10.0,5,27_9_sample_image_04_28_16_49_4,DP600 GI,750.0,10.0,,,,https://drive.google.com/drive/folders/1OZDUC00s7Q3S_AgbIPPdJTU1r6hLR6zY,0.106,1.49,0.19,0.16,0.008,0.002,,,,0.033,,,,,,,98.011,,Austenizing  → water quenching → tempering → water quenched ,1.0,,,,,,,,,water,25.0,,,,,,,,,,,,,,,,,,,,,,,,,,,,,,,
DP980 GA__750.0__10.0,5,27_5_sample_image_04_28_16_41_5,DP980 GA,750.0,10.0,,,,https://drive.google.com/drive/folders/129ECT1tHZvEzz435ijOUQp-mnQ32aOjY,0.091,2.47,0.47,0.02,0.01,0.002,,,,0.024,,,,,,,96.913,,Austenizing  → water quenching → tempering → water quenched ,1.0,,,,,,,,,water,25.0,,,,,,,,,,,,,,,,,,,,,,,,,,,,,,,
DP980 GA__750.0__10.0,5,27_5_sample_image_04_28_16_39_4,DP980 GA,750.0,10.0,,,,https://drive.google.com/drive/folders/1Gsx7h5mKLOqDAXI4fjl5BiF_n8EweYem,0.091,2.47,0.47,0.02,0.01,0.002,,,,0.024,,,,,,,96.913,,Austenizing  → water quenching → tempering → water quenched ,1.0,,,,,,,,,water,25.0,,,,,,,,,,,,,,,,,,,,,,,,,,,,,,,
DP980 GA__750.0__10.0,5,27_5_sample_image_04_28_16_38_3,DP980 GA,750.0,10.0,,,,https://drive.google.com/drive/folders/15qFKnKXCrZWkStiwdMS5tMQQ4fatDfgP,0.091,2.47,0.47,0.02,0.01,0.002,,,,0.024,,,,,,,96.913,,Austenizing  → water quenching → tempering → water quenched ,1.0,,,,,,,,,water,25.0,,,,,,,,,,,,,,,,,,,,,,,,,,,,,,,
DP980 GA__750.0__10.0,5,27_5_sample_image_04_28_16_36_2,DP980 GA,750.0,10.0,,,,https://drive.google.com/drive/folders/1tX811z1gUots7h5o-2UFhNN33OwxYWe-,0.091,2.47,0.47,0.02,0.01,0.002,,,,0.024,,,,,,,96.913,,Austenizing  → water quenching → tempering → water quenched ,1.0,,,,,,,,,water,25.0,,,,,,,,,,,,,,,,,,,,,,,,,,,,,,,
DP980 GA__750.0__10.0,5,27_5_sample_image_04_28_16_34_1,DP980 GA,750.0,10.0,,,,https://drive.google.com/drive/folders/1tpNX4D-nONmsaZbEbxbB7kLOt8q4KWeA,0.091,2.47,0.47,0.02,0.01,0.002,,,,0.024,,,,,,,96.913,,Austenizing  → water quenching → tempering → water quenched ,1.0,,,,,,,,,water,25.0,,,,,,,,,,,,,,,,,,,,,,,,,,,,,,,
DP590 GA__750.0__10.0,5,27_2_sample_image_04_28_15_52_5,DP590 GA,750.0,10.0,,,,https://drive.google.com/drive/folders/1WpAfeC373riA-a5rBZbevWaliUvgp9AD,0.095,1.97,0.25,0.34,0.012,0.002,,,,0.042,,,,,,,97.289,,Austenizing  → water quenching → tempering → water quenched ,1.0,,,,,,,,,water,25.0,,,,,,,,,,,,,,,,,,,,,,,,,,,,,,,
DP590 GA__750.0__10.0,5,27_2_sample_image_04_28_15_51_4,DP590 GA,750.0,10.0,,,,https://drive.google.com/drive/folders/1spn5ZB7hYrkv13EqbTAIBZVb8JjqBsJf,0.095,1.97,0.25,0.34,0.012,0.002,,,,0.042,,,,,,,97.289,,Austenizing  → water quenching → tempering → water quenched ,1.0,,,,,,,,,water,25.0,,,,,,,,,,,,,,,,,,,,,,,,,,,,,,,
DP590 GA__750.0__10.0,5,27_2_sample_image_04_28_15_49_3,DP590 GA,750.0,10.0,,,,https://drive.google.com/drive/folders/1CtoOxqc65FA6dct0U35CSpONygdCibxo,0.095,1.97,0.25,0.34,0.012,0.002,,,,0.042,,,,,,,97.289,,Austenizing  → water quenching → tempering → water quenched ,1.0,,,,,,,,,water,25.0,,,,,,,,,,,,,,,,,,,,,,,,,,,,,,,
DP590 GA__750.0__10.0,5,27_2_sample_image_04_28_15_47_2,DP590 GA,750.0,10.0,,,,https://drive.google.com/drive/folders/1RGApVLcg5USYehpFKbGazKFHhd_cIt2v,0.095,1.97,0.25,0.34,0.012,0.002,,,,0.042,,,,,,,97.289,,Austenizing  → water quenching → tempering → water quenched ,1.0,,,,,,,,,water,25.0,,,,,,,,,,,,,,,,,,,,,,,,,,,,,,,
DP590 GA__750.0__10.0,5,27_2_sample_image_04_28_15_45_1,DP590 GA,750.0,10.0,,,,https://drive.google.com/drive/folders/1pNJZLm6UCd6O_trWj2SN9K3k-9lqaVou,0.095,1.97,0.25,0.34,0.012,0.002,,,,0.042,,,,,,,97.289,,Austenizing  → water quenching → tempering → water quenched ,1.0,,,,,,,,,water,25.0,,,,,,,,,,,,,,,,,,,,,,,,,,,,,,,
DP780 GA__750.0__10.0,5,27_4_sample_image_04_28_16_27_5,DP780 GA,750.0,10.0,,,,https://drive.google.com/drive/folders/14iao5-oIp2Bm4MCoOT339aTaXTpwcjWg,0.086,2.2,0.46,0.41,0.007,0.002,,,,0.025,,,,,,,96.81,,Austenizing  → water quenching → tempering → water quenched ,1.0,,,,,,,,,water,25.0,,,,,,,,,,,,,,,,,,,,,,,,,,,,,,,
DP780 GA__750.0__10.0,5,27_4_sample_image_04_28_16_25_4,DP780 GA,750.0,10.0,,,,https://drive.google.com/drive/folders/1NoOKoRu20gQGVzbOLj4B_mBhTB-HEC6k,0.086,2.2,0.46,0.41,0.007,0.002,,,,0.025,,,,,,,96.81,,Austenizing  → water quenching → tempering → water quenched ,1.0,,,,,,,,,water,25.0,,,,,,,,,,,,,,,,,,,,,,,,,,,,,,,
DP780 GA__750.0__10.0,5,27_4_sample_image_04_28_16_23_3,DP780 GA,750.0,10.0,,,,https://drive.google.com/drive/folders/1OnfM-4YQAN2sLSz4MciheTTctwia5jjS,0.086,2.2,0.46,0.41,0.007,0.002,,,,0.025,,,,,,,96.81,,Austenizing  → water quenching → tempering → water quenched ,1.0,,,,,,,,,water,25.0,,,,,,,,,,,,,,,,,,,,,,,,,,,,,,,
DP780 GA__750.0__10.0,5,27_4_sample_image_04_28_16_22_2,DP780 GA,750.0,10.0,,,,https://drive.google.com/drive/folders/1GZ8rN4faAGptyKasrQeoz7m5FB9AWjFG,0.086,2.2,0.46,0.41,0.007,0.002,,,,0.025,,,,,,,96.81,,Austenizing  → water quenching → tempering → water quenched ,1.0,,,,,,,,,water,25.0,,,,,,,,,,,,,,,,,,,,,,,,,,,,,,,
DP780 GA__750.0__10.0,5,27_4_sample_image_04_28_16_20_1,DP780 GA,750.0,10.0,,,,https://drive.google.com/drive/folders/1k8s4jlcen7vPag69OnPrTcFjXiVI8-62,0.086,2.2,0.46,0.41,0.007,0.002,,,,0.025,,,,,,,96.81,,Austenizing  → water quenching → tempering → water quenched ,1.0,,,,,,,,,water,25.0,,,,,,,,,,,,,,,,,,,,,,,,,,,,,,,
DP1180 GA__750.0__10.0,5,27_3_sample_image_04_28_16_10_5,DP1180 GA,750.0,10.0,,,,https://drive.google.com/drive/folders/197lScVDQQS15yq9PNIn0K-KtcMDlkvGQ,0.114,2.61,0.43,0.02,0.007,0.003,,,,0.018,,,,,,,96.798,,Austenizing  → water quenching → tempering → water quenched ,1.0,,,,,,,,,water,25.0,,,,,,,,,,,,,,,,,,,,,,,,,,,,,,,
DP1180 GA__750.0__10.0,5,27_3_sample_image_04_28_16_07_4,DP1180 GA,750.0,10.0,,,,https://drive.google.com/drive/folders/1Zbnm6xu5dxwNWT7kOP5KC508YVYd4Enf,0.114,2.61,0.43,0.02,0.007,0.003,,,,0.018,,,,,,,96.798,,Austenizing  → water quenching → tempering → water quenched ,1.0,,,,,,,,,water,25.0,,,,,,,,,,,,,,,,,,,,,,,,,,,,,,,
DP1180 GA__750.0__10.0,5,27_3_sample_image_04_28_16_06_3,DP1180 GA,750.0,10.0,,,,https://drive.google.com/drive/folders/1QhfFi4SM9rF5q9Qc2g_mA6R3O6DgMtUJ,0.114,2.61,0.43,0.02,0.007,0.003,,,,0.018,,,,,,,96.798,,Austenizing  → water quenching → tempering → water quenched ,1.0,,,,,,,,,water,25.0,,,,,,,,,,,,,,,,,,,,,,,,,,,,,,,
DP1180 GA__750.0__10.0,5,27_3_sample_image_04_28_16_04_2,DP1180 GA,750.0,10.0,,,,https://drive.google.com/drive/folders/1bzqIlEFqSJlolKox9290ewmUew_DvgEJ,0.114,2.61,0.43,0.02,0.007,0.003,,,,0.018,,,,,,,96.798,,Austenizing  → water quenching → tempering → water quenched ,1.0,,,,,,,,,water,25.0,,,,,,,,,,,,,,,,,,,,,,,,,,,,,,,
DP1180 GA__750.0__10.0,5,27_3_sample_image_04_28_16_02_1,DP1180 GA,750.0,10.0,,,,https://drive.google.com/drive/folders/1JbOb4ti4be8vwrdlb6bLcdfarycc2iPT,0.114,2.61,0.43,0.02,0.007,0.003,,,,0.018,,,,,,,96.798,,Austenizing  → water quenching → tempering → water quenched ,1.0,,,,,,,,,water,25.0,,,,,,,,,,,,,,,,,,,,,,,,,,,,,,,
DP980 GA__830.0__30.0,5,14_5_15kv_bsd_full_130µm_4000x_before_heat_04_29_2026_0_10pa_5,DP980 GA,830.0,30.0,,,,https://drive.google.com/drive/folders/17ccKaizm9hFSsweZC1myC7AOilw8sI2J,0.091,2.47,0.47,0.02,0.01,0.002,,,,0.024,,,,,,,96.913,,Austenizing  → water quenching → tempering → water quenched ,1.0,,,,,,,,,water,25.0,,,,,,,,,,,,,,,,,,,,,,,,,,,,,,,
DP980 GA__830.0__30.0,5,14_5_15kv_bsd_full_130µm_4000x_before_heat_04_29_2026_0_10pa_4,DP980 GA,830.0,30.0,,,,https://drive.google.com/drive/folders/1SbAHuxcVtViEtT8BvxdYikUOmXDig_3k,0.091,2.47,0.47,0.02,0.01,0.002,,,,0.024,,,,,,,96.913,,Austenizing  → water quenching → tempering → water quenched ,1.0,,,,,,,,,water,25.0,,,,,,,,,,,,,,,,,,,,,,,,,,,,,,,
DP980 GA__830.0__30.0,5,14_5_15kv_bsd_full_130µm_4000x_before_heat_04_29_2026_0_10pa_3,DP980 GA,830.0,30.0,,,,https://drive.google.com/drive/folders/1Dn2BTV1eLuN-0QBqvGEErbxpEYkYsYzf,0.091,2.47,0.47,0.02,0.01,0.002,,,,0.024,,,,,,,96.913,,Austenizing  → water quenching → tempering → water quenched ,1.0,,,,,,,,,water,25.0,,,,,,,,,,,,,,,,,,,,,,,,,,,,,,,
DP980 GA__830.0__30.0,5,14_5_15kv_bsd_full_130µm_4000x_before_heat_04_29_2026_0_10pa_2,DP980 GA,830.0,30.0,,,,https://drive.google.com/drive/folders/1GBnc6tIRbtTRTCfY9lZK4V7q4ju5Vcaz,0.091,2.47,0.47,0.02,0.01,0.002,,,,0.024,,,,,,,96.913,,Austenizing  → water quenching → tempering → water quenched ,1.0,,,,,,,,,water,25.0,,,,,,,,,,,,,,,,,,,,,,,,,,,,,,,
DP980 GA__830.0__30.0,5,14_5_15kv_bsd_full_130µm_4000x_before_heat_04_29_2026_0_10pa_1,DP980 GA,830.0,30.0,,,,https://drive.google.com/drive/folders/1P1ZIPCggEoKMamrQYjugP8842EfdOsp3,0.091,2.47,0.47,0.02,0.01,0.002,,,,0.024,,,,,,,96.913,,Austenizing  → water quenching → tempering → water quenched ,1.0,,,,,,,,,water,25.0,,,,,,,,,,,,,,,,,,,,,,,,,,,,,,,
DP600 GI__830.0__30.0,5,14_9_15kv_bsd_full_130µm_4000x_before_heat_04_29_2026_0_10pa_5,DP600 GI,830.0,30.0,,,,https://drive.google.com/drive/folders/1rM2eRknlrRjTWDC1h7Ae-5CSpT9H3kFR,0.106,1.49,0.19,0.16,0.008,0.002,,,,0.033,,,,,,,98.011,,Austenizing  → water quenching → tempering → water quenched ,1.0,,,,,,,,,water,25.0,,,,,,,,,,,,,,,,,,,,,,,,,,,,,,,
