Repository: capstone56-meng-berkeley/model

# SEM Microstructure → Heat Treatment Prediction

A multimodal machine learning pipeline that predicts steel heat treatment parameters
(intercritical annealing temperature and holding time) from SEM microstructure images
combined with chemical composition data.

---

## Problem

Given a scanning electron microscope image of a dual-phase (ferrite/martensite) steel
and its alloy composition, predict the heat treatment cycle that produced it —
specifically `Cycle1_HoldingTemp (°C)` and `Cycle1_HoldingTime (min)`.

---

## Pipeline overview

```
Raw SEM images  ──► Image cleaning         (remove annotations, scale bars)
                         │
                         ├──► CNN feature extraction   (14 pretrained backbones)
                         └──► Morphological extraction (33 interpretable features)

Metadata CSV    ──► Column sanitisation ──► Imputation ──► Scaling/encoding
                         (14 composition cols)

[CNN features | Morphological features | Tabular features]
                         │
                    Ensemble regressors
                  (RF · GBR · AdaBoost)
                         │
                  Bayesian hyperparameter tuning
```

---

## Results (latest run)

Best model: **Gradient Boosted Regressor** — test R² = **0.90**

| Target | R² | MAE |
|---|---|---|
| HoldingTemp (°C) | 0.84 | 31.4 °C |
| HoldingTime (min) | 0.97 | 3.1 min |

Dataset: 111 usable samples (79 train / 15 val / 17 test), 818 total features
(768 DINOv2-ViT-B/14 image + 33 morphological + 17 tabular).

---

## Quickstart

```bash
pip install -r requirements.txt

# Full pipeline (downloads images from Google Drive, extracts features, trains)
python main.py

# CI/CD training only (env-var configured, writes timestamped runs/ dir)
python run_training.py

# Pre-extract features without training
python prepare_features.py
```

Copy `config_example.json` → `config.json` and set your Google Drive credentials
before running.

---

## Feature streams

### Image features
Frozen pretrained CNN/ViT backbones extract embeddings per image.
14 backbones are registered; configure which to use in `config.json`:

```json
"extraction": { "backbones": ["dinov2_vitb14", "resnet50"] }
```

Available: `resnet18/50/101`, `vgg16/19`, `densenet121`, `efficientnet_b0/b4`,
`convnext_tiny`, `mobilenet_v3`, `dinov2_vits14/vitb14/vitl14`.

### Morphological features
33 interpretable descriptors extracted from the segmented microstructure:
phase fractions, ferrite grain geometry, martensite connectivity, boundary
network density, banding index, GLCM texture, LBP texture, and local contrast.
See [`docs/morphological_feature_extraction.md`](docs/morphological_feature_extraction.md).

### Tabular features
14 chemical composition columns (C, Mn, Si, Cr, Mo, Ni, Al, …).
Imputation is split by missingness mechanism — MICE for correlated elements
(Cr, Mo, S, Ni, Al), zero-fill + presence indicator for structural absences
(Ti, Nb, V), median for the rest.
See [`docs/imputation_design.md`](docs/imputation_design.md).

---

## Image cleaning

Raw SEM images contain annotation overlays (yellow F/M phase labels, red circles,
white scale bar text, panel letters) that corrupt segmentation and CNN features.
A colour-mask + inpainting pipeline removes them before any feature extraction.
See [`docs/image_cleaning_design.md`](docs/image_cleaning_design.md).

---

## Hyperparameter tuning

Bayesian optimisation (Optuna) searches over `n_estimators`, `learning_rate`,
`max_depth`, and preprocessing parameters as part of [`pipeline_benchmark.ipynb`](notebooks/pipeline_benchmark.ipynb).
Results are saved to `runs/hyperparams.json` and loaded automatically by subsequent runs.
See [`docs/bayesian_optimisation_design.md`](docs/bayesian_optimisation_design.md).

---

## Notebooks

### Recommended running order

```
1. image_cleaning_demo.ipynb       — verify annotation removal on raw images
2. imputation_validation.ipynb     — confirm MICE strategy before training
3. prepare_features.ipynb          — extract + cache CNN and morphological features
4. pipeline_benchmark.ipynb        — sweep preprocessing × regressors × backbones,
                                     runs Bayesian tuning and writes hyperparams.json
5. microstructure_demo.ipynb       — end-to-end training run using best config
6. metrics_history.ipynb           — plot R² improvement across runs
```

`microstructure_generator.ipynb` and `imbalance_exploration.ipynb` are standalone
and can be run at any time independently.

### All notebooks

| Notebook | Purpose |
|---|---|
| [`image_cleaning_demo.ipynb`](notebooks/image_cleaning_demo.ipynb) | Before/after annotation removal validation |
| [`imputation_validation.ipynb`](notebooks/imputation_validation.ipynb) | MICE vs median imputation comparison |
| [`prepare_features.ipynb`](notebooks/prepare_features.ipynb) | CNN + morphological feature cache builder |

File: microstructure metadata - Removed (2).csv
,,Metadata,,,,Features,,,,,,,,,,,,,,,,,,,,,,,,,,,,,,,,,,,,,,,,,,,,,,,,,,,,,,,,,,
Alloy,Article url,ID,Original_Image,AI_Cleaned_Image,Augumented_Data,C (wt.%),Mn (wt.%),Si,Cr (wt.%),P,S,Mo,Cu,Ni,Al,Nb,B,Ce+La,Pixel_Size,Heat treatment type,Num_Cycles,Cycle0_Rolling,Cycle0_Rtemp,Cycle0_ RPercentage,Cycle1_HRate (C/min),Cycle1_HoldingTemp (C),Cycle1_HoldingTime (min),Cycle1_CRate (°C/s),Cycle1_Rolling,Cycle1_Rtemp,Cycle1_ RPercentage,Cycle1_   Qtype,Cycle1_Qtemp,Cycle1_Qtime(min),Cycle2_HRate (C/min),Cycle2_HoldingTemp (C),Cycle2_HoldingTime (min),Cycle2_CRate (C/s),Cycle2_  rolling,Cycle2_Rtemp (C),Cycle2_ RPercentage,Cycle2_  Qtype,Cycle2_Qtemp  (C),Cycle2_Qtime   (min),Cycle3_HRate (C/min),Cycle3_HoldingTemp   (°C),Cycle3_HoldingTime     (min),Cycle3_CRate   (°C/s),Cycle3_rolling,Cycle3_Rtemp,Cycle3_ RPercentage,Cycle3_  Qtype,Cycle3_Qtemp,Cycle3_Qtime,Cycle4_HRate (C/min),Cycle4_HoldingTemp   (°C),Cycle4_HoldingTime     (min),Cycle4_CRate   (°C/s),Cycle4_rolling,Cycle4_Rtemp,Cycle4_ RPercentage,Cycle4_  Qtype,Cycle4_Qtemp,Cycle4_Qtime
MS27,,2_3_B_MS27,,,https://drive.google.com/drive/folders/1d0LgNTfzc3MxmvDQLezMu1c-_nGOU_QC,0.087,1.99,0.21,0.049,0.01,0.003,0.18,,,0.005,,,,,,2,,,,,900,30,,cold rolling,25,27,water,25,NA,NA,800,15,NA,,,,water ,25,NA,,,,,,,,,,,,,,,,,,,,
CR54,,2_3_C_CR54,,,https://drive.google.com/drive/folders/1869rSAu8It6QKy9S1xKUODhQaT3mdF5M,0.087,1.99,0.21,0.049,0.01,0.003,0.18,,,0.005,,,,,,2,,,,,900,30,,cold rolling,25,27,water,25,NA,NA,800,15,NA,cold rolled,25,27,water ,25,NA,,,,,,,,,,,,,,,,,,,,
MS54,,2_3_D_MS54,,,https://drive.google.com/drive/folders/1iLwWj7LK65rkxy-TquAX8-SQkPmDWtR4,0.087,1.99,0.21,0.049,0.01,0.003,0.18,,,0.005,,,,,,3,,,,,900,30,,cold rolling,25,27,water,25,NA,NA,800,15,NA,cold rolled,25,27,water ,25,NA,NA,800,15,NA,,,,water ,25,NA,,,,,,,,,,
CR81,,2_3_E_CR81,,,,0.087,1.99,0.21,0.049,0.01,0.003,0.18,,,0.005,,,,,,3,,,,,900,30,,cold rolling,25,27,water,25,NA,NA,800,15,NA,cold rolled,25,27,water ,25,NA,NA,800,15,NA,cold rolled,25,27%,water ,25,NA,,,,,,,,,,
MS81,,2_3_F_MS81,,,https://drive.google.com/drive/folders/1JDAHKjGknCuFZWF51qbypJeA79eciU44,0.087,1.99,0.21,0.049,0.01,0.003,0.18,,,0.005,,,,,,4,,,,,900,30,,cold rolling,25,27,water,25,NA,NA,800,15,NA,cold rolled,25,27,water ,25,NA,NA,800,15,NA,cold rolled,25,27%,water ,25,NA,NA,800,15,NA,,,,water ,25,NA
SS81,,2_3_H_SS81,,,https://drive.google.com/drive/folders/1EEOWh6nUVO7Uq8nvjYjo0k6KNBb8aG3Y,0.087,1.99,0.21,0.049,0.01,0.003,0.18,,,0.005,,,,,,2,,,,,900,30,,cold rolling,25,81,water,25,NA,NA,800,15,NA,cold rolled,25,27,water ,25,NA,,,,,,,,,,,,,,,,,,,,
RE-microalloyed DP steel,,6_5_a1_RE-microalloyed DP steel,,,https://drive.google.com/drive/folders/1yH1KD2hwBgtb_JKnmUnFifUfGybeofl3,0.19,1.6,0.4,0.15,0.01,0.005,0.05,,,0.035,0.02,0.0012,0.015,,,3,,,,,880,20,,,,,water,25,NA,,780,20,,,,,water ,25,,,250,40,,,,,air,25,,,,,,,,,,,
DP-LAS,,8_5_A_DP-LAS,,,https://drive.google.com/drive/folders/1Z5v1DWkXP-gdEnau-xagS0JixviuM8zx,0.17,1.3,0.24,,,,,,0.97,,,,,,,2,hot rolling,1050,69,,900,30,,,,,furnace ,25,,,770,30,,,,,ice water,0,,,,,,,,,,,,,,,,,,,,,
DP-LAS,,8_5_B_DP-LAS,,,https://drive.google.com/drive/folders/1RLTsWSjelHYpHohz6z9Afpezh7fqkPwq,0.17,1.3,0.24,,,,,,0.97,,,,,,,3,hot rolling,1050,69,,900,30,,,,,furnace ,25,,,770,30,,,,,ice water,0,,,550,20,,,,,air,25,,,,,,,,,,,
Ultrafine-grained DP,,9_3_a_Ultrafine-grained DP,,,https://drive.google.com/drive/folders/1FTLbvQnDt2JCQ5a92h0IOmTADjlzOAEE,0.19,1.01,1.46,,,,,,,,,,,,,2,,,,,920,60,,,,,water,25,,,820,10,,,,,water,25,,,,,,,,,,,,,,,,,,,,,
Ultrafine-grained DP,,9_3_b_Ultrafine-grained DP,,,https://drive.google.com/drive/folders/11dbO7s-AOpAbfHihjZRrXdRsHrhCR26n,0.19,1.01,1.46,,,,,,,,,,,,,2,,,,,920,60,,,,,water,25,,,820,10,,cold rolling,,85,water,25,,,,,,,,,,,,,,,,,,,,,
Ultrafine-grained DP,,9_4_a_Ultrafine-grained DP,,,https://drive.google.com/drive/folders/1Xi6rHlLM7K-S5C5S9KDQSE62fa4I-WIi,0.19,1.01,1.46,,,,,,,,,,,,,3,,,,,920,60,,,,,water,25,,,820,10,,cold rolling,,85,water,25,,,780,1.5,,,,,water,25,,,,,,,,,,,
Ultrafine-grained DP,,9_4_b_Ultrafine-grained DP,,,https://drive.google.com/drive/folders/18wuq3ftT7MhNEqb3Ehm3815xdkOEQjPw,0.19,1.01,1.46,,,,,,,,,,,,,3,,,,,920,60,,,,,water,25,,,820,10,,cold rolling,,85,water,25,,,800,1.5,,,,,water,25,,,,,,,,,,,
Ultrafine-grained DP,,9_4_c_Ultrafine-grained DP,,,https://drive.google.com/drive/folders/1dQMXBF8Zr6LwB4FNonV2hW3hrgVzxrjF,0.19,1.01,1.46,,,,,,,,,,,,,3,,,,,920,60,,,,,water,25,,,820,10,,cold rolling,,85,water,25,,,820,1.5,,,,,water,25,,,,,,,,,,,
4340 low-alloy steels,,10_2_a_4340 low-alloy steels,,,https://drive.google.com/drive/folders/1lv929bdiV3ELOXmZEDWlh-4Wh1j6Rcmw,0.4,0.65,0.22,0.76,,,0.19,,1.35,,,,,,,2,,,,,860,60,,,,,forced air,25,,,720,30,,,,,water,25,,,,,,,,,,,,,,,,,,,,,
4340 low-alloy steels,,10_2_b_4340 low-alloy steels,,,https://drive.google.com/drive/folders/1vV-vPiqGWRrwAy-K51kwzjFghknv2IM2,0.4,0.65,0.22,0.76,,,0.19,,1.35,,,,,,,2,,,,,860,60,,,,,forced air,25,,,750,30,,,,,water,25,,,,,,,,,,,,,,,,,,,,,
4340 low-alloy steels,,10_2_c_4340 low-alloy steels,,,https://drive.google.com/drive/folders/1du8viVlwG3AdmmnXEdYWd846Rkxv93RP,0.4,0.65,0.22,0.76,,,0.19,,1.35,,,,,,,2,,,,,860,60,,,,,forced air,25,,,780,30,,,,,water,25,,,,,,,,,,,,,,,,,,,,,
